Repository: markustyj/FsPONER_ECAI2024

# FsPONER -- ECAI2024
FsPONER: Few-shot Prompt Optimization for Named Entity Recognition in Domain-specific Scenarios

Link to the paper: https://arxiv.org/abs/2407.08035

#### The optimized prompt structure.
<figure>
  <div style="text-align: center;">
  <figcaption></figcaption>
</figure>

## folder - data 
***data/assembly_dataset***, ***data/fabNER***, ***data/thin-film-technology-dataset*** store the original data of the three industrial datasets

***data/immutable_data_formal*** stores the corresponding few-shot examples for each input sentence in the test dataset

File: data/thin-film-technology-dataset/thin_film_head_technology_total_original_sentence.jsonl (part 1 of 21)
An insulating film substantially free from surface irregularities is RF bias sputtered onto a smooth polycrystalline or micro-roughened surface . 
Controlled sputtering is performed first at a low reemission coefficient and then , after a substantially continuous layer of insulative amorphous film is deposited over the substrate , increasing the reemission coefficient to a second higher level . 
A low reemission coefficient is about 0.25 and a high coefficient is about 0.7 . 
A magnetic head having a magnetoresistive element . 
The element comprises a center tap , while on the left-hand half a pattern of equipotential strips is provided at an angle with the longitudinal direction of approximately 45.degree . 
and on the right-hand half a pattern of equipotential strips is provided at an angle of approximately 135.degree . 
with the longitudinal direction . 
The halves are each controlled with a current source and their output signals are subtracted from each other . 
The relation between the resistance of the total element and the value of external magnetic fields is more linear than in known magnetic heads having a magnetoresistive element and thermal noise is eliminated . 
A narrow track width magnetic head can be formed using an integrated circuit formation techniques such as evaporation plating , chemical etching , etc . 
But , there has been such a problem that it is difficult to provide a center tap in a conventional thin film magnetic head structure including coils of four or more turns . 
A magnetic head according to the present invention comprising a coil divided into two sections by the center tap , the electrostatic capacitance of each section being substantially the same . 
The coil may be formed into a precise pattern with ease by photoetching technique . 
A plurality of sets of conductive films insulated from one another are provided crossing a magnetic core , each set consisting of two conductive films of the same pattern . 
The alternating layers of the conductive films are connected on the backward of a magnetic gap to provide the two sections of the coil . 
A center tap is derived from a connection portion of the two sections of the coil and a coil terminal is provided at each of the opposite free ends of the coil . 
Thus , the thin film magnetic head having a multi-turn coil with a center tap is provided . 
A thin-film magnetic head having improved playback properties in which the gap-bounding core parts overlap each other laterally while enclosing a layer having a gap and in which a first core part has the shape of a closed loop and is bridged in the center by a second core part . 
The parts of the first core part on either side of the bridge are provided with identical coils , while the first core part at the area of the overlap is divided centrally by an extra gap . 
Upon playing back , the difference signals of the coils then provides an indication as regards the position relative to the track . 
In thin film magnetic transducers , e.g. , inductive or magnetoresistive recording heads , at least a pair of layers of a ferromagnetic material and an antiferromagnetic material are deposited upon one another and exchange coupled to retain a unidirectional bias in the plane of the ferromagnetic material . 
When multiple pairs of layers are used , they are separated by layers of nonmagnetic material . 
In some cases , successive pairs of layers of material with unidirectional bias have their directions of bias pointing in opposite directions . 
The domain walls in the layers of material are minimized by this technique . 
A thin film type magnetic head , in which a conductor is accommodated within a groove formed in part of a ferromagnetic substrate constituting part of a magnetic core , and a ferromagnetic film is disposed on the conductor to constitute part of the magnetic core . 
With this structure , it is possible to reduce the number of steps of layers constituting the magnetic head for reducing damage or breakage of the stepped portions of the layers and also increase the core gap in a central part of the core so as to reduce leakage flux even in the thin film magnetic head as well as bettering dissipation of Joule heat produced in the conductor . 
A slider element includes a thin film transducer deposited onto a slider along at least one of the rails forming the flying air bearing surface with a magnetic media . 
A portion of the end tips of the pole pieces and gap of the thin film inductive transducer and a portion of the slider rail adjacent to the transducer is etched by a sputter etching process . 
A layer of a passivation material such as chromium is sputter deposited into the etched portion such that the leading portion of the rail protects the passivation material from wear . 
The passivation material over the pole tips of the transducer prevents the corrosion of the iron-nickel alloy comprising the pole tips . 
A method of making a thin film magnetic head assembly having a spaced substrate and superstrate with a thin film magnetic transducer mounted therebetween by the steps of positioning at least one spacing member between the substrate and superstrate , placing a quantity of insulating bonding material of selected characteristics adjacent the spaced substrate and superstrate and controllably heating the substrate , superstrate , thin film magnetic transducer and spacing member sub-assembly to a bonding temperature located in a bonding temperature range and maintaining the sub-assembly at a bonding temperature to enable the bonding material to substantially fill the space by capillary action thereby encapsulating the thin film magnetic transducer bonding the substrate , superstrate and thin film magnetic transducer into an integral assembly is shown . 
A thin-film magnetic head in which the electrically conductive magnetic material of the core is wound directly a number of times around an electrical conductor which ensures the energization of the head presents the advantage that the manufacture can take place by means of exclusively electroplating methods , since in this configuration no insulating layers are necessary between the material of the core and the conductor . 
A magnetic converter having a magnetoresistive element , the resistance of which is measured by means of an alternating current having a frequency which is larger than 8.rho./.mu.D , where .rho . 
is the resistivity , .mu . 
the magnetic permeability and D the cross-section of the element so that the current distribution is concentrated at the edges of the element due to the resultant lateral skin effect . 
This thin film inductive transducer comprises a yoke structure consisting of a pole tip region which joins a back region . 
To maximize resolution during reading of magnetic transitions from a moving magnetic recording medium , the pole tip region is of preselected constant relatively narrow width , and composed of magnetic layers having edges which extend in a direction normal to the medium for a distance D from an air bearing surface ABS to the back region and having a small thickness at least adjacent the ABS . 
To minimize the effects of spurious signals from adjacent tracks on the medium , distance D is at least 5/d , where d is the recording density on the medium ; however , to maximize transducer efficiency , distance D is not increased significantly above 5/d . 
To oppose saturation of the yoke structure with applied current and enhance the efficiency of the transducer during recording , the cross-sectional area of the yoke structure is increased in the back region by progressively increasing its width rearward of the pole tip region and concurrently increasing the thickness of said magnetic layers at least about 60 % . 
A method of making a thin film inductive head assembly , which has separate read and write transducers , comprises the steps of depositing the elemental layers of one thin film transducer on a substrate ; sputter depositing on the transducer a thick transparent insulating layer ; flat lapping the thick insulating layer ; depositing the elemental layers of a second thin film transducer on the flat lapped insulating layer ; and depositing a thick insulating overcoat on the second thin film transducer . 
The substrate is then configured as a slider element for flying in transducing relation over a record medium , such as a rotary magnetic disk . 
The resultant structure includes thin film read and write transducers with a thick transparent insulating layer therebetween , all deposited successively in layers on one surface of the substrate , and having a protective insulating overcoat . 
A thin film magnetic head assembly has a multi-turn electrical conducting coil , which is formed by deposition in an elliptical pattern . 
By virtue of the elliptical pattern , the coil turn portions between the back gap closure and transducing gap of the thin film head are relatively narrow , whereas the coil turn portions furthest from the transducing gap are widest . 
Corners and sharp ends are eliminated . 
Electrical resistance effects are thereby minimized and signal output is enhanced . 
A thin film magnetic transducer comprises a non-magnetic substrate and a pair of magnetic pole pieces having different widths . 
The width of the first pole piece deposited on the substrate is greater than that of the second pole piece to prevent a problem associated with misregistration between the pole pieces , which may occur during manufacture . 
Such misregistration generally results in a `` wraparound '' , so that the edge of the second pole piece would have an extended portion forming an angle to the normal magnetic transitions created by the pole pieces . 
The width of the second pole piece is slightly less than the effective width of the data track recorded on a magnetic medium , and the data track width is relatively independent of the dimension of the first pole piece . 
An MR head is disclosed in which the MR element is deposited onto a sapphire substrate with a particular crystallographic orientation and a sapphire closure piece also having a particular crystallographic orientation is used . 
The substrate has the MR element deposited onto either the { 0001 } or the { 1120 } plane with the { 1100 } plane being oriented as the wear surface . 
The closure piece has either the { 1120 } or the { 0001 } plane facing the MR material and the { 1100 } plane oriented as the wear surface . 
In the electrodeposition of nickel-iron alloy layers during the manufacture of a thin-film magnetic head it is ensured that the nickel-iron alloy layer has a top layer having a higher iron content than the iron content of the remainder of the nickel-iron alloy layer . 
Since this top layer etches more rapidly than the remainder of the layer , the nickel-iron alloy layer itself becomes sloped during etching , this sloping configuration presents great advantages in the subsequent coating with a layer of silicon dioxide . 
This invention provides a thin film magnetic head composed of at least one conductive body layer formed in a magnetic material substrate with grooves therein , each groove being filled with a non-magnetic material , an insulating layer formed on the face of the magnetic material substrate including the conductive body layers , and a magnetic material layer formed on the insulating body layer . 
To precisely form the groove , an electrolytic etching process of the substrate and an annealing process of the substrate surface layer are combined to provide an straight-line property of the groove and the groove section , circular in arc , with better reproducibility . 
A thin film inductive head is formed with nickel-iron binary alloy or nickel-iron-X ternary alloy pole pieces characterized by negative magnetostriction having a saturation magnetostriction coefficient in the range of -1.times.10.sup.-6 to -5.times.10.sup.-6 . 
A magnetic reading head having a magnetoresistive element which is connected to a reading amplifier . 
In order to reduce the modulation noise ( Barkhausen effect ) when making the relationship between the resistance variation and the strength of the signal field linear in a negative feedback loop of the reading amplifier an electric turn is present which turn is positioned relative to the magnetoresistive element in such manner that a negative feedback field ( Ht ) can be generated with it which causes a magnetic flux in the element which is directed oppositely to the magnetic flux caused in the element by a magnetic field ( H.sub.y ) to be detected . 
A thin film magnetic head is disclosed which includes a substrate , a first layer of magnetic material having a first offset portion , a second layer of magnetic material having a second offset portion overlying the first offset portion , and a layer of conductor material disposed within the cavity defined by the two offset portions . 
In one embodiment the offset portion of the first magnetic layer is disposed within a recess in the substrate . 
In a second embodiment the offset portion of the first magnetic layer is disposed between two insulation layers mounted along the top surface of the substrate . 
A thin film inductive transducer head includes a magnetic circuit with a pair of legs and inductive coils . 
The legs are thinner near the pole tip than in the back gap region . 
The legs are also narrower in the pole tip region than in the back gap region . 
Resolution is enhanced by the thin pole tips and saturation of the yoke structure is avoided by increasing the cross-sectional area of the yoke structure away from the pole tip region . 
A thin-film magnetic head for writing information in and reading information from a track of a magnetic recording medium in which the head comprises a magnetically permeable yoke having two limbs between which a writing/reading gap is formed . 
In a construction in which the limbs of the yoke overlap each other at the area of the writing/reading gap , they are bridged by a magneto-resistive reading element at a location remote from the reading/writing gap . 
A conductor is provided in some forms of the invention which extends intermediate the laterally overlapping limbs . 
This conductor is utilized for producing a writing flux in the magnetic yoke . 
Another conductor may be provided which extends through a window or opening in the yoke , which is remote from the reading/writing gap . 
This other conductor is utilized during writing operation to maximize efficiency . 
A magnetic transduction device for reading and/or writing of data contained on a magnetic support such as a disc or magnetic tape comprises a magnetic circuit formed by two thin superposed magnetic layers magnetically coupled at one end and forming an air gap at the other end , and a coil between said thin magnetic layers formed by thin conductive layers separated by thin insulating layers . 
At least one of the thin conducting layers comprises at least one magnetoresistance . 
The transducer for perpendicular magnetic recording comprises a core of high permeability material having a recording pole and a flux return pole spaced apart and connected by an intermediate member forming an inverted generally U-shaped core . 
The cross sectional area of the flux return pole is substantially greater than that of the recording pole . 
Current applied to a coil wound around the recording pole generates flux for recording on the magnetic medium . 
A similarly shaped second core may be disposed on the opposite side of the medium with respect to the first core for providing a flux return path for the first core . 
A sub-core of high permeability material mounted on the flux return pole forms a gap with the recording pole to provide a ring-type head for data recovery . 
Current applied to a coil wound on the sub-core saturates the sub-core to render it ineffective during perpendicular magnetic writing . 
During reading the sub-core winding is de-energized , transforming the perpendicular magnetic recording head into a ring-type reading head . 
An alternative reading embodiment utilizes magneto-resistive elements disposed between the recording pole and the flux return pole . 
A thin-film magnetic head constructed by depositing a conductor layer formed in a spiral pattern having two or more turns on a magnetic substrate . 
A non-magnetic insulating layer is then formed to fill the spaces between turns of the conductive layer in such a manner that the thickness of the non-magnetic layer is substantially the same as that of the conductor layer . 
A further non-magnetic insulating layer and a magnetic layer are formed successively on the non-magnetic layer . 
A gap is formed on one side of the lamination between the magnetic layer and the magnetic substrate interposing the further non-magnetic insulating layer . 
A magnetic circuit through the magnetic layer and the magnetic substrate around the conductive layer includes therein the gap . 
A magnetic head having a magnetoresistive element of the type which is covered with one or more strips of electrically readily conducting material which extend at an angle of approximately 45.degree . 
with the longitudinal axis for causing a measuring current to flow through the element at an angle with the longitudinal axis . 
The magnetoresistive element bridges a gap between two components of magnetic material one of which is destined to cooperate with a magnetic recording medium . 
In this manner the edges of the element are magnetically short-circuited , which improves the linearity of the playback characteristic . 
An electrically conductive element is employed in proximity to a thin film magnetic structure . 
The conductive element has current applied to it which is just sufficient to maintain , by field coupling between the thin film structure and the conductive element , the given magnetic orientation of the thin film structure , this occurring despite the application of a signal field tending to reorient the magnetization of the thin film structure . 
Such current is , therefore , the analog of the applied signal field and , since the magnetization of the thin film structure , by virtue of induced magnetic feedback , does not appreciably change direction , harmonics of any signal field applied to the thin film structure , and noise , are not manifested in the current analog . 
A method of fabricating variable sloped , as well as straight , edges on a permalloy body of a thin film head is disclosed . 
The process comprises forming a titanium layer on the permalloy body covering at least those areas of the body which are intended to exhibit the variable slope . 
A photoresist layer is formed atop the titanium layer and the permalloy body and is removed in those areas of the titanium layer and permalloy body which are not to be retained as part of the thin film head after etching . 
The body is then etched with an etchant containing HF and FeCl.sub.3 to form variable sloped edges in those areas of the permalloy body covered with titanium and photoresist and straight edges in those areas of the permalloy body covered only with photoresist . 
A thin-film magnetic head constructed in the manner that a magnetic circuit is composed of a base of magnetic material and a thin-film magnetic core layer , which form an operating gap at the front end thereof and a rear junction at the rear end of the magnetic core layer , and a conductor layer forming a winding is provided between the base and the magnetic core layer . 
The magnetic core layer has a larger width at the portion where it crosses over the conductor layer , than at the operating gap portion , whereby magnetic fluxes generated by electric current flowing through the conductor layer are effectively passed through the magnetic core layer and so recording efficiency is improved . 
A thin film magnetic transducer having a pair of planar core pieces with front and rear legs and a coil formed around the rear legs . 
The coil is preferably formed by deposition where turns of the coil have a bottom pieces , riser portions and top pieces which are interconnected to form the coil . 
In the preferred embodiment , the transducer track width is terminated by means of termination portions which extend into the transducer gap . 
These portions are preferably defined to create a more uniform flux density at the edges of the track width . 
In addition , the flux density across the track width is preferably made more uniform by including a curve portion along the rear edge of the front legs . 
This curve portion may also follow an exponential formula to achieve this uniform density . 
A method for the fabrication of submicron devices , without the use of submicron lithography . 
Vertical `` zero undercut '' etching techniques are employed , in order to convert the submicron thickness of a deposited thin film conductor layer and a thin film insulation layer into submicron gate widths that can be used in a wide variety of devices , including MOS field effect devices , for example . 
The conversion is achieved by depositing a thin film conductor layer of submicron thickness across a vertical step between adjacent insulator surfaces , and then vertically etching until the only remaining portion of the conductor layer is that portion adjacent the vertical step . 
The remaining insulation not covered by conductor is then removed . 
Thus , an insulated gate is provided having a submicron width approximately equal to the thickness of the conductor layer as initially deposited . 
A method of making a thin film magnetic head assembly having a substrate , superstrate and thin film magnetic transducer mounted therebetween wherein the thin film magnetic transducer includes conductive leads located interior to and extending between the substrate and superstrate comprising the steps of mounting a thin film transducer on the substrate with the transducing portion thereof located adjacent one edge of the substrate , positioning a preformed planar conductive connecting member formed of an elongated support section and a plurality of spaced , aligned connecting elements having a relatively thin coating of diffusable conductive metal coating located on one side positioned in intimate contact with the conductive leads with the connecting elements and the elongated support section extending passed the substrate , placing a superstrate in alignment with the substrate , thin film magnetic transducer and planar conductive connecting member with the surface thereof in intimate engagement with the connecting elements to form a sub-assembly thereof having a predetermined space which has a dimension equal to the sum of the thickness of one of the conductive leads , the planar conductive connecting member and the thickness of the diffusable conductive metal coating thereon , placing a quantity of insulating material adjacent the spaced opposed edges and in the vicinity of the transducing portion of the thin film magnetic transducer , heating the sub-assembly , urging the superstrate and the substrate together with a clamping force enabling the diffusable conductive metal coating to diffuse into both the conductive leads and connecting elements . 
A batch fabricated multi-element head is made from interlocking ferrite parts to form a low contoured surface for interfacing with a magnetic medium , such as a flexible disk . 
On another surface , a multi-turn conductive coil is formed by thin film process and cooperates with a flux path bar to define the magnetic flux field . 
A magnetic head assembly useful as a write head is formed with a ferrite substrate , having a recessed channel on one surface in which a conductive coil is deposited , and a ferrite closure having a planar surface that is joined to the substrate surface to establish a transducing gap and to enclose the recessed coil . 
In operation , pulsed write current is applied to the write head and a significant reduction in Joule heating is realized . 
A low resistance substrate is employed to provide a high saturation flux density . 
A perpendicular magnetic recording head is disclosed which includes a block core of a high magnetic permeability material having a side surface substantially perpendicular to a magnetic surface of a magnetic tape moving relative to it , a thin film core including a magnetic thin film of a high magnetic permeability material , the thin film core being secured to the side surface of the block core and having a width smaller than the width of the block core , the thin film core having a pole section extending from said side surface of the block core substantially perpendicularly to the magnetic surface and in contact therewith at the end , and an exciting coil wound on the block core and thin film core . 
To provide a thin film magnetic head having good low frequency response , the invention teaches the use of a movable mask technique whereby a first deposited magnetic film is provided with a tapered , or knife- , edge . 
Gap spacer material is then deposited on the film knife-edge . 
Thereafter , a second magnetic film is deposited atop the knife-edge , as well as on the same substrate that supports the first magnetic film . 
What results , therefore , is a slant gap thin film magnetic head having good low frequency response . 
A thin film inductive transducer is shown comprising three magnetic layers ( 10 , 11 , 12 ) deposited on a slider substrate ( 13 ) for perpendicular recording of magnetic transitions on a movable magnetic medium . 
Two magnetic closures are provided . 
One is defined by electrical contact of one outer magnetic layer ( 12 or 10 ) with the intermediate magnetic layer ( 11 or 11 ' ) within the area bounded by conductive turns ( a-h ) of single layer coil ( 19 or 19 ' ) . 
The other is defined by electrical contact ( 10 , 12 or 10 ' , 12 ' ) outboard of the conductive turns ( a-h ) . 
Magnetic transitions may be read by conventional peak detection techniques because the disclosed transducer has three pole tips ( P1 , P2 , P3 ) , the central one P2 of which is approximately 33-40 % of the thickness of the outer pole tips ( P1 , P3 ) . 
To avoid `` wrap-around '' , the pole tips ( P1 , P2 , P3 ) are progressively narrower in width as their distance from the substrate ( 13 ) increases . 
A thin film of magnetic recording material is sputter deposited over a base layer of gold and tantalum on a polished substrate . 
A protective layer of gold and tantalum is deposited overlaying the magnetic recording film . 
A solid lubricant layer such as carbon , preferably in the form of graphite , gold , silver , tin , molybdenum disulfide , and tungsten disulfide is sputter deposited or ion plated over the protective layer to reduce wear . 
The recording contacting portion of the recording head is similarly coated with a solid lubricant material . 
Other suitable protective materials include tantalum , niobium , tungsten and nitrides and carbides of such metals . 
In a preferred method for making such recording members , the layers are successively sputter deposited in an evacuated sputter chamber , whereby the recording layers and protective coatings are formed in a continuous process requiring only one pump down . 
A process for the preparation of film coils is disclosed , which comprises forming a first plane coil layer by arranging a plurality of insulated spiral conductor patterns wound in the same direction adjacent to one another without any gaps , laminating on the first plane coil layer a second plane coil layer formed by arranging a similar plurality of spiral conductor patterns wound in the reverse direction , and connecting the conductor patterns in the first plane coil layer to the conductor patterns in the second plane coil alternately through windows in the insulation separating the plane coil layers to form one coil . 
The flatness of the resulting structure allows plane coil layers to be laminated to form a stack . 
The resulting coils may be employed to produce a multi-track recording head with minimal distance between the heads , transformers , and other inductors , including center-tapped inductors . 
To provide a thin film magnetic head having good low frequency response , the invention teaches the use of a movable mask technique whereby a first deposited magnetic film is provided with a tapered , or knife- , edge . 
Gap spacer material is then deposited on the film knife-edge . 
Thereafter , a second magnetic film is deposited atop the knife-edge , as well as on the same substrate that supports the first magnetic film . 
What results , therefore , is a slant gap thin film magnetic head having good low frequency response . 
A thin film magnetic read/write transducer has a substrate of magnetic material forming a pair of disparate pole pieces . 
Arranged adjacent a movable magnetic medium , the disparate pole pieces are constructed so that the leading pole piece has a greater distal surface area than the trailing pole piece . 
In an alternative arrangement the leading pole piece distal surface is disposed a greater distance from the medium than the trailing pole piece . 
In yet another arrangement the trailing pole piece distal surface is disposed at an acute angle to the medium , and the leading pole piece surface may be at a lesser angle or parallel to the medium . 
The disparate pole pieces , so constructed and arranged , introduce compensating non-linearities to the writing magnetic field to substantially counteract the non-linear properties of the medium and of the recording process . 
A magnetic head having an elongate magnetoresistive element bearing a pattern of equipotential strips extending obliquely to its longitudinal axis for adjusting a suitable workpoint . 
With its edges extending parallel to the longitudinal axis , the element bears on components of magnetically permeable material one of which , in operation , is in direct flux coupling with a magnetic recording medium and the other of which is in flux coupling with the recording medium via a further element of magnetically permeable material which may be ferrite . 
A method is disclosed for precisely aligning the pole tips of a thin film magnetic head . 
Two separate metallic layers , such as Permalloy ( Ni-Fe alloy ) are separated by a layer of insulating material such as silicon dioxide or AL.sub.2 O.sub.3 which will serve as the insulative spacer of the final magnetic head . 
A photo-resist is applied to the surface of the top metallic layer in an imagewise configuration to establish the shape of the top pole . 
The top pole is then etched and the photo-resist removed . 
The top electrode is then encapsulated with a protective metal and is used as a mask during the chemical etching of the insulative layer , the bottom electrode being used as an etch stop . 
This integral structure is then used as a mask during the chemical etching of the bottom electrode , resulting in pole tips which are precisely aligned . 
A thin film head array has at least two stacks , each stack having a selected number of recording heads . 
The two stacks are joined such that the gaps in the heads of the first stack are interleaved with respect to the gaps in the heads of the second stack , and when such an array is used for recording and reproducing data on a magnetic medium , a plurality of recording tracks are provided . 
In a second embodiment , two assemblies , each having a plurality of stacks according to the first embodiment , are joined in a V-shape . 
Each gap in the heads of each stack occupies separate tracks on the recording medium and each recording gap has a magnetizing orientation that is 3.degree.-15.degree . 
with respect to that of the adjacent heads . 
Optically or visually perceptible lapping and grinding patterns are provided in a thin film transducer structure by depositing conductive material both between the magnetic pole pieces and , external to such pole pieces . 
The conductive material between the pole pieces is so positioned as to determine the zero throat point of the transducer and is in predetermined aligned relationship with the external pattern by , for example , being formed during a single masking step . 
A method for use with an article of manufacture allows great accuracy in machining the edge of a face on a prism to a predetermined position respective a feature carried on the face and formed by deposition of insulating material . 
The preferred application for this invention is in accurately machining the transducing surface of a disk memory transducer assembly so that the throat height of the thin-film head carried on an end face of the assembly has a precise value . 
Process for lift-off fabrication of sputtered dielectric or nonmagnetic gap materials and thin-film heads for either a single-element thin-film head or side-by-side elements on a thin-film head . 
The lift-off process utilizes a copper coating that is removed by a twenty percent solution of ammonium persulfate with a pH in the range of seven to nine to assure complete removal of gap material from the back closure of the thin-film head without damage to the underlying permalloy . 
The process can also be utilized to obtain a multiple layer deposits on a single thin-film had by repeating the steps of the process . 
The process provides for a clean hole , no dielectric on the surface nor any attacking on the magnetic material . 
A magnetoresistant transducer is described for reading very high-density a . 
The magnetoresistant transducer ( TMRI ) includes at least one magnetoresistor ( MRI ) of an anisotropic magnetic material placed perpendicular to the direction in which the data of a medium ( SM ) pass . 
The axis ( AFAI ) of easy magnetization of the magnetoresistor is normal to the medium and includes a thin , mono-range or single domain magnetic anisotropic layer ( CI ) normal to the medium and to the direction in which the data pass . 
The mono-range or single domain layer is strongly coupled magnetically with the magnetoresistor , and its axis of easy magnetization ( AFACI ) is normal to the medium and opposite in direction to the axis of easy magnetization of the magnetoresistor . 
The invention is particularly applicable to the reading of magnetic tapes and disks containing high density data . 
A magnetic sensor ( 1 ) includes a magneto-resistive element ( 3 ) which magnetically bridges a gap ( 15 ) between two magnetic flux conductors ( 6,7 ) . 
In order to reduce the noise level and higher harmonic distortion of the sensor , each of the flux conductors ( 6,7 ) includes at least two layers ( 16,18 ) of magnetically permeable materials having substantially the same composition between which a layer ( 17 ) is present which has a different composition . 
A thin-film magnetic head having a magnetic substrate made from ferrite , iron-aluminum-silicon alloy or like material , and an upper magnetic layer formed on the magnetic substrate with a lower magnetic layer and a conductive layer interposed therebetween . 
A portion of the upper magnetic layer is jointed to the magnetic substrate while another portion of the upper magnetic layer is jointed to the lower magnetic layer through a non-magnetic layer of SiO.sub.2 or like material constituting a magnetic gap . 
The lower magnetic layer , magnetic substrate , upper magnetic layer and the non-magnetic layer in combination form a closed magnetic circuit . 
A groove is defined between the lower magnetic layer and the magnetic substrate , and formed in the side surface of the magnetic substrate adapted to face a magnetic recording medium . 
The recess is filled with a non-magnetic material such as glass . 
Accordingly , it is possible to realize a definite pole piece length to permit an improvement in short-wavelength reproduction characteristics . 
A magnetoelectric conversion element comprises a magnetoresistive effect material having a closed domain structure , a pair of contacts for supply of current flowing through the magnetoresistive effect material , and a bias electrode disposed between the contacts for biasing the direction of the current flow . 
The bias electrode is disposed so that the respective angles of intersection between the directions of current flow through different magnetic domains of the magnetoresistive effect material biased by the bias electrode and the directions of spontaneous magnetization biased by an external magnetic field are both increased or decreased . 
A lapping guide is provided to determine the position at which lapping of a thin film head to define pole faces should be terminated . 
Accurate positioning of the lapping guide with respect to the head is insured by forming various elements of the lapping guide during the same photolithographic process steps as those used to form elements of the head . 
The lapping guide may be used either as an electrical or optical guide . 
When used as an optical guide , a second lapping guide may be provided as an indicator that more frequent inspection is necessary . 
An improved magnetoresistive transducer for sensing the magnetic fields recorded on a magnetic medium and suitable for fabrication using photolithographic techniques . 
The transducer has two separate metallization layers so that the bias conductor may be deposited opposite the magnetoresistive sense element without any electrical connection between the two , thereby allowing the sense currents and bias currents to each be independently optimized and allowing the same bias current to be used to bias each magnetoresistive transducer element in an array . 
The bias conductor is set back from the edge of the magnetoresistive transducer element which is closest to the magnetic medium , providing a number of advantages related to wear , to decreasing the possibility of a short circuit between the bias conductor and the transducer element , and to reducing the exposure of the bias conductor to environmental hazards . 
Herein disclosed is a thin film magnetic head which is so constructed that a conductor layer arranged in a non-magnetic insulating layer isolating two magnetic poles and adapted to form a coil of plural turns has a height made larger than the width and gap thereof . 
A method of fabricating that head includes the step of forming a non-magnetic insulating layer , the step of etching the insulating layer by using a mask layer formed thereover as a mask , the step of depositing a metal for providing a conductor layer , the step of removing the mask layer together with the metal thereover , and the step forming a coating of a non-magnetic insulating layer thereover , thereby to form the conductor layer . 
The head thus fabricated has its magnetic recording and reproducing characteristics improved . 
A perpendicular magnetic recording and reproducing head , including : a spiral coil of at least one electrically conductive thin film ; and a main pole of a first thin magnetic film having an end for recording and reproducing information , the main pole and the spiral coil being electromagnetically coupled to each other . 
A perpendicular magnetic head such as this can be easily manufactured , can be adapted not only to floppy disks but also to rigid disks , is suitable for high-frequency operation , and has an improved recording/reproducing efficiency .
